Repository: colpark/19C_MAT_easy

File: v4/uhcs/cells_micrograph.jsonl (part 1 of 10)
{"micrograph": 1, "path": "micrograph1.tif", "sample": 42, "label": "ET Gyro", "T_C": null, "t_h": null, "cool": null, "mag": "4910X", "detector": "SE", "um_per_px": 0.03875968992248062, "S": {"n": 1097, "mean_um": 0.3184309293252299, "median_um": 0.251242047070875, "area_fraction": 0.32566788391312707}, "I": {"n_chords": 1699, "mean_chord_um": 0.24154655497305758, "d_um": 0.3075466256862428}, "microconstituent_I": "pearlite"}
{"micrograph": 2, "path": "micrograph2.tif", "sample": 18, "label": "AC1 800C 85H WQ", "T_C": 800.0, "t_h": 85.0, "cool": "WQ", "mag": "1964X", "detector": "SE", "um_per_px": 0.0970873786407767, "S": {"n": 1162, "mean_um": 0.6150687656827168, "median_um": 0.5138414979030318, "area_fraction": 0.15141584983022616}, "I": {"n_chords": 1583, "mean_chord_um": 0.6713932621481886, "d_um": 0.8548444514358154}, "microconstituent_I": "spheroidite"}
{"micrograph": 4, "path": "micrograph4.tif", "sample": 35, "label": "AC1 970C 90M FC", "T_C": 970.0, "t_h": 1.5, "cool": "FC", "mag": "", "detector": "SE", "um_per_px": 0.07751937984496124, "S": {"n": 688, "mean_um": 0.8248794217607415, "median_um": 0.6122987728425262, "area_fraction": 0.36720802101351785}, "I": {"n_chords": 2457, "mean_chord_um": 0.7299189469732105, "d_um": 0.9293616677377399}, "microconstituent_I": "pearlite+spheroidite"}
{"micrograph": 5, "path": "micrograph5.tif", "sample": 10, "label": "AC1 750C 5M WQ", "T_C": 750.0, "t_h": 0.08333333333333333, "cool": "WQ", "mag": "4910X", "detector": "SE", "um_per_px": 0.03875968992248062, "S": {"n": 191, "mean_um": 0.34097594234461975, "median_um": 0.2550203349798272, "area_fraction": 0.6773944519187648}, "I": {"n_chords": 2818, "mean_chord_um": 0.3832642866181414, "d_um": 0.4879872458069293}, "microconstituent_I": "pearlite"}
{"micrograph": 6, "path": "micrograph6.tif", "sample": 29, "label": "AC1 970C 90M AR", "T_C": 970.0, "t_h": 1.5, "cool": "AR", "mag": "1178X", "detector": "SE", "um_per_px": 0.16129032258064516, "S": {"n": 537, "mean_um": 1.1097044615452976, "median_um": 0.9630356970067494, "area_fraction": 0.10249535524376963}, "I": {"n_chords": 638, "mean_chord_um": 0.9990898978663162, "d_um": 1.2720807667088088}, "microconstituent_I": "spheroidite"}
{"micrograph": 7, "path": "micrograph7.tif", "sample": 40, "label": "AC1 970C 90M Q", "T_C": 970.0, "t_h": 1.5, "cool": "Q", "mag": "982X", "detector": "SE", "um_per_px": 0.1941747572815534, "S": {"n": 587, "mean_um": 1.1378276706820867, "median_um": 1.0276829958060636, "area_fraction": 0.06448202959830866}, "I": {"n_chords": 498, "mean_chord_um": 1.0274106133270948, "d_um": 1.3081398215686646}, "microconstituent_I": "spheroidite+widmanstatten"}
{"micrograph": 8, "path": "micrograph8.tif", "sample": 31, "label": "AC1 970C 90M 65C 4H FC", "T_C": 970.0, "t_h": 1.5, "cool": "FC", "mag": "", "detector": "SE", "um_per_px": 0.970873786407767, "S": {"n": 18, "mean_um": 6.373052122478133, "median_um": 5.581906656787968, "area_fraction": 0.8788999935934397}, "I": {"n_chords": 3201, "mean_chord_um": 8.440626867210792, "d_um": 10.746939909686853}, "microconstituent_I": "network"}
{"micrograph": 9, "path": "micrograph9.tif", "sample": 31, "label": "AC1 970C 90M 65C 4H FC", "T_C": 970.0, "t_h": 1.5, "cool": "FC", "mag": "98X", "detector": "SE", "um_per_px": 1.941747572815534, "S": {"n": 12, "mean_um": 25.224841002600748, "median_um": 15.646314076004945, "area_fraction": 0.9347171503619707}, "I": {"n_chords": 2558, "mean_chord_um": 28.443034227286184, "d_um": 36.21479595043651}, "microconstituent_I": "network"}
{"micrograph": 10, "path": "micrograph10.png", "sample": 39, "label": "AC1 970C 8H Q", "T_C": 970.0, "t_h": 8.0, "cool": "Q", "mag": "1964X", "detector": "SE", "um_per_px": 0.0970873786407767, "S": {"n": 317, "mean_um": 0.7649598481859048, "median_um": 0.6099562441081765, "area_fraction": 0.06548785956819783}, "I": {"n_chords": 578, "mean_chord_um": 0.7079987906070481, "d_um": 0.9014520578255638}, "microconstituent_I": "spheroidite"}
{"micrograph": 11, "path": "micrograph11.tif", "sample": 18, "label": "AC1 800C 85H WQ", "T_C": 800.0, "t_h": 85.0, "cool": "WQ", "mag": "1964X", "detector": "SE", "um_per_px": 0.0970873786407767, "S": {"n": 1285, "mean_um": 0.5862265917816715, "median_um": 0.5020274704685835, "area_fraction": 0.14664296239349092}, "I": {"n_chords": 1540, "mean_chord_um": 0.6091917790946918, "d_um": 0.7756470634709292}, "microconstituent_I": "spheroidite"}
{"micrograph": 12, "path": "micrograph12.tif", "sample": null, "label": null, "T_C": null, "t_h": null, "cool": null, "mag": "982X", "detector": "SE", "um_per_px": 0.1941747572815534, "S": {"n": 87, "mean_um": 1.3806114613933154, "median_um": 1.004054940937167, "area_fraction": 0.7569671343455698}, "I": {"n_chords": 2250, "mean_chord_um": 1.4284358144552318, "d_um": 1.818740966080381}, "microconstituent_I": "pearlite+spheroidite"}
{"micrograph": 13, "path": "micrograph13.tif", "sample": 8, "label": "AC1 800C 5M WQ", "T_C": 800.0, "t_h": 0.08333333333333333, "cool": "WQ", "mag": "98X", "detector": "SE", "um_per_px": 1.941747572815534, "S": {"n": 11, "mean_um": 10.81988000879493, "median_um": 10.507798795739825, "area_fraction": 0.9130213338458582}, "I": {"n_chords": 3148, "mean_chord_um": 15.833754826612058, "d_um": 20.16016278688372}, "microconstituent_I": "network"}
{"micrograph": 14, "path": "micrograph14.tif", "sample": 41, "label": "AC1 IS1010H 35X etched", "T_C": null, "t_h": null, "cool": null, "mag": "98X", "detector": "SE", "um_per_px": 1.941747572815534, "S": {"n": 81, "mean_um": 13.997717268476734, "median_um": 10.507798795739825, "area_fraction": 0.7795310397847396}, "I": {"n_chords": 2413, "mean_chord_um": 12.038352129846825, "d_um": 15.32770598516775}, "microconstituent_I": "network"}
{"micrograph": 15, "path": "micrograph15.tif", "sample": null, "label": null, "T_C": null, "t_h": null, "cool": null, "mag": "786X", "detector": "SE", "um_per_px": 0.24096385542168675, "S": {"n": 474, "mean_um": 2.0435836020695035, "median_um": 1.3864162389762873, "area_fraction": 0.39834390415785764}, "I": {"n_chords": 2074, "mean_chord_um": 1.5387296534256603, "d_um": 1.9591714433981824}, "microconstituent_I": "pearlite+spheroidite"}
{"micrograph": 18, "path": "micrograph18.png", "sample": 39, "label": "AC1 970C 8H Q", "T_C": 970.0, "t_h": 8.0, "cool": "Q", "mag": "98X", "detector": "SE", "um_per_px": 1.941747572815534, "S": {"n": 9, "mean_um": 14.022909478253565, "median_um": 9.550467493914436, "area_fraction": 0.9353033506310462}, "I": {"n_chords": 2490, "mean_chord_um": 29.18781923811752, "d_um": 37.163085678552974}, "microconstituent_I": "network"}
{"micrograph": 21, "path": "micrograph21.tif", "sample": 3, "label": "AC1 + vickers mark", "T_C": null, "t_h": null, "cool": null, "mag": "98X", "detector": "SE", "um_per_px": 1.941747572815534, "S": {"n": 6, "mean_um": 23.15753368259224, "median_um": 15.581167469844422, "area_fraction": 0.9361297969120379}, "I": {"n_chords": 1496, "mean_chord_um": 50.40366543793157, "d_um": 64.17594003517544}, "microconstituent_I": "network"}
{"micrograph": 24, "path": "micrograph24.tif", "sample": 33, "label": "AC1 970C 90M WQ-2C", "T_C": 970.0, "t_h": 1.5, "cool": "WQ-2C", "mag": "98X", "detector": "SE", "um_per_px": 1.941747572815534, "S": {"n": 591, "mean_um": 17.781943008890796, "median_um": 11.593827808624944, "area_fraction": 0.316740342110321}, "I": {"n_chords": 1582, "mean_chord_um": 12.53912339057111, "d_um": 15.965307757188793}, "microconstituent_I": "network"}
{"micrograph": 26, "path": "micrograph26.tif", "sample": 4, "label": "AC1 1000C 5M WQ", "T_C": 1000.0, "t_h": 0.08333333333333333, "cool": "WQ", "mag": "1964X", "detector": "SE", "um_per_px": 0.0970873786407767, "S": {"n": 845, "mean_um": 0.5741569939056576, "median_um": 0.4899286450524583, "area_fraction": 0.14805240566339933}, "I": {"n_chords": 1067, "mean_chord_um": 0.6508584999226577, "d_um": 0.8286987801285356}, "microconstituent_I": "spheroidite+widmanstatten"}
{"micrograph": 28, "path": "micrograph28.tif", "sample": null, "label": null, "T_C": null, "t_h": null, "cool": null, "mag": "49X", "detector": "SE", "um_per_px": 3.875968992248062, "S": {"n": 11, "mean_um": 54.00268895386232, "median_um": 39.845052146952845, "area_fraction": 0.9299090268434878}, "I": {"n_chords": 2626, "mean_chord_um": 53.01782414377395, "d_um": 67.50439027566766}, "microconstituent_I": "network"}
{"micrograph": 30, "path": "micrograph30.tif", "sample": 20, "label": "AC1 900C 24H Q", "T_C": 900.0, "t_h": 24.0, "cool": "Q", "mag": "982X", "detector": "SE", "um_per_px": 0.1941747572815534, "S": {"n": 983, "mean_um": 1.622641450306224, "median_um": 1.2962293549756398, "area_fraction": 0.30136139406752516}, "I": {"n_chords": 1990, "mean_chord_um": 1.2275942820900618, "d_um": 1.5630215848478395}, "microconstituent_I": "spheroidite"}
{"micrograph": 31, "path": "micrograph31.tif", "sample": null, "label": null, "T_C": null, "t_h": null, "cool": null, "mag": "49X", "detector": "SE", "um_per_px": 3.875968992248062, "S": {"n": 17, "mean_um": 30.747797238139942, "median_um": 21.867813315804504, "area_fraction": 0.9280222948299058}, "I": {"n_chords": 2175, "mean_chord_um": 68.56990109596364, "d_um": 87.30590965395989}, "microconstituent_I": "network"}
{"micrograph": 32, "path": "micrograph32.tif", "sample": 25, "label": "AC1 970C 24H WQ", "T_C": 970.0, "t_h": 24.0, "cool": "WQ", "mag": "982X", "detector": "SE", "um_per_px": 0.1941747572815534, "S": {"n": 283, "mean_um": 1.8454415794571046, "median_um": 1.6249094896862146, "area_fraction": 0.0923185341789993}, "I": {"n_chords": 597, "mean_chord_um": 1.340033500837521, "d_um": 1.7061836445362315}, "microconstituent_I": "spheroidite"}
{"micrograph": 33, "path": "micrograph33.tif", "sample": null, "label": null, "T_C": null, "t_h": null, "cool": null, "mag": "", "detector": "SE", "um_per_px": 3.875968992248062, "S": {"n": 150, "mean_um": 56.149270556849324, "median_um": 30.142282981282495, "area_fraction": 0.5867480299827023}, "I": {"n_chords": 2632, "mean_chord_um": 32.281579133385165, "d_um": 41.10218311912345}, "microconstituent_I": "network"}
{"micrograph": 35, "path": "micrograph35.tif", "sample": 34, "label": "AC1 970 5M FC", "T_C": 970.0, "t_h": 0.08333333333333333, "cool": "FC", "mag": "98X", "detector": "SE", "um_per_px": 1.941747572815534, "S": {"n": 8, "mean_um": 20.504974802087943, "median_um": 21.752220454061597, "area_fraction": 0.8927894163623551}, "I": {"n_chords": 969, "mean_chord_um": 81.13859749316181, "d_um": 103.30887093264295}, "microconstituent_I": "network"}
{"micrograph": 36, "path": "micrograph36.tif", "sample": 42, "label": "ET Gyro", "T_C": null, "t_h": null, "cool": null, "mag": "98X", "detector": "SE", "um_per_px": 1.941747572815534, "S": {"n": 7, "mean_um": 35.69390160128479, "median_um": 28.567503612076223, "area_fraction": 0.9225863284002819}, "I": {"n_chords": 1581, "mean_chord_um": 47.95170808693036, "d_um": 61.05401097387663}, "microconstituent_I": "network"}
{"micrograph": 37, "path": "micrograph37.tif", "sample": 38, "label": "AC1 970C 5M Q", "T_C": 970.0, "t_h": 0.08333333333333333, "cool": "Q", "mag": "982X", "detector": "SE", "um_per_px": 0.1941747572815534, "S": {"n": 796, "mean_um": 1.3665019797153202, "median_um": 1.0507798795739824, "area_fraction": 0.19579088987122814}, "I": {"n_chords": 1115, "mean_chord_um": 1.094170403587444, "d_um": 1.3931410265263664}, "microconstituent_I": "spheroidite+widmanstatten"}
{"micrograph": 39, "path": "micrograph39.tif", "sample": 34, "label": "AC1 970 5M FC", "T_C": 970.0, "t_h": 0.08333333333333333, "cool": "FC", "mag": "982X", "detector": "SE", "um_per_px": 0.1941747572815534, "S": {"n": 214, "mean_um": 1.4035828687130623, "median_um": 1.1172092022818625, "area_fraction": 0.6777179832148119}, "I": {"n_chords": 2526, "mean_chord_um": 1.2632121086333203, "d_um": 1.6083716101002337}, "microconstituent_I": "spheroidite"}
{"micrograph": 42, "path": "micrograph42.tif", "sample": 7, "label": "AC1 800C 3H WQ", "T_C": 800.0, "t_h": 3.0, "cool": "WQ", "mag": "98X", "detector": "BSE", "um_per_px": 1.941747572815534, "S": {"n": 5, "mean_um": 15.292525895758494, "median_um": 9.798572901049166, "area_fraction": 0.9648920494586457}, "I": {"n_chords": 815, "mean_chord_um": 91.66001548633034, "d_um": 116.70515638823322}, "microconstituent_I": "network"}
{"micrograph": 44, "path": "micrograph44.tif", "sample": 47, "label": "SIS_XL.TIF", "T_C": null, "t_h": null, "cool": null, "mag": "491X", "detector": "SE", "um_per_px": 0.3875968992248062, "S": {"n": 177, "mean_um": 3.896153880897709, "median_um": 2.474060653652296, "area_fraction": 0.6366807610993658}, "I": {"n_chords": 2475, "mean_chord_um": 3.2420327304048238, "d_um": 4.1278842776771345}, "microconstituent_I": "martensite"}
{"micrograph": 46, "path": "micrograph46.tif", "sample": null, "label": null, "T_C": null, "t_h": null, "cool": null, "mag": "", "detector": "SE", "um_per_px": 3.875968992248062, "S": {"n": 174, "mean_um": 62.58659088948759, "median_um": 32.43386836938286, "area_fraction": 0.569549618809661}, "I": {"n_chords": 2519, "mean_chord_um": 33.74662641444402, "d_um": 42.96753925227433}, "microconstituent_I": "network"}
{"micrograph": 47, "path": "micrograph47.tif", "sample": null, "label": null, "T_C": null, "t_h": null, "cool": null, "mag": "49X", "detector": "SE", "um_per_px": 3.875968992248062, "S": {"n": 73, "mean_um": 31.713138114177564, "median_um": 22.300881363378263, "area_fraction": 0.7545999103081555}, "I": {"n_chords": 2676, "mean_chord_um": 39.7330274272604, "d_um": 50.58966175243477}, "microconstituent_I": "network"}
{"micrograph": 48, "path": "micrograph48.tif", "sample": 11, "label": "AC1 800C 900C 970C 90M WQ", "T_C": 800.0, "t_h": 1.5, "cool": "WQ", "mag": "1964X", "detector": "SE", "um_per_px": 0.0970873786407767, "S": {"n": 458, "mean_um": 0.6170998949213718, "median_um": 0.5692456449354406, "area_fraction": 0.05613107822410148}, "I": {"n_chords": 394, "mean_chord_um": 0.5578828051845646, "d_um": 0.7103184488887705}, "microconstituent_I": "spheroidite"}
{"micrograph": 49, "path": "micrograph49.tif", "sample": 36, "label": "AC1 970C 24H Q", "T_C": 970.0, "t_h": 24.0, "cool": "Q", "mag": "982X", "detector": "SE", "um_per_px": 0.1941747572815534, "S": {"n": 22, "mean_um": 1.0531054151943935, "median_um": 0.9029926245824506, "area_fraction": 0.9355628163239157}, "I": {"n_chords": 3338, "mean_chord_um": 1.5625890743250712, "d_um": 1.989550201601793}, "microconstituent_I": "spheroidite"}
{"micrograph": 51, "path": "micrograph51.tif", "sample": 47, "label": "SIS_XL.TIF", "T_C": null, "t_h": null, "cool": null, "mag": "98X", "detector": "SE", "um_per_px": 1.941747572815534, "S": {"n": 57, "mean_um": 11.762667635366554, "median_um": 9.798572901049166, "area_fraction": 0.8847812159651484}, "I": {"n_chords": 2545, "mean_chord_um": 15.865107673527, "d_um": 20.200082471415854}, "microconstituent_I": "network"}
{"micrograph": 53, "path": "micrograph53.tif", "sample": 32, "label": "AC1 970C 90M WC", "T_C": 970.0, "t_h": 1.5, "cool": "WC", "mag": "1964X", "detector": "SE", "um_per_px": 0.0970873786407767, "S": {"n": 927, "mean_um": 0.7566251509143602, "median_um": 0.6293247392649102, "area_fraction": 0.20854314818374015}, "I": {"n_chords": 2462, "mean_chord_um": 0.7852168495106197, "d_um": 0.9997691439892803}, "microconstituent_I": "spheroidite"}
{"micrograph": 58, "path": "micrograph58.tif", "sample": 23, "label": "AC1 900C 90M Q", "T_C": 900.0, "t_h": 1.5, "cool": "Q", "mag": "982X", "detector": "SE", "um_per_px": 0.1941747572815534, "S": {"n": 1132, "mean_um": 1.2301726496318721, "median_um": 1.0276829958060636, "area_fraction": 0.15967390607982573}, "I": {"n_chords": 845, "mean_chord_um": 1.0166025162291032, "d_um": 1.2943785249401643}, "microconstituent_I": "spheroidite+widmanstatten"}
{"micrograph": 59, "path": "micrograph59.tif", "sample": 9, "label": "AC1 700C 5M WQ", "T_C": 700.0, "t_h": 0.08333333333333333, "cool": "WQ", "mag": "11785X", "detector": "SE", "um_per_px": 0.016129032258064516, "S": {"n": 44, "mean_um": 0.13957342423486968, "median_um": 0.1318675985765048, "area_fraction": 0.6626593631879044}, "I": {"n_chords": 2148, "mean_chord_um": 0.22488286177689676, "d_um": 0.28632975254755655}, "microconstituent_I": "pearlite"}
{"micrograph": 60, "path": "micrograph60.tif", "sample": 35, "label": "AC1 970C 90M FC", "T_C": 970.0, "t_h": 1.5, "cool": "FC", "mag": "98X", "detector": "SE", "um_per_px": 1.941747572815534, "S": {"n": 4, "mean_um": 17.40204343973602, "median_um": 9.237452110724252, "area_fraction": 0.9206227176628868}, "I": {"n_chords": 2156, "mean_chord_um": 33.2123493704631, "d_um": 42.28727659203361}, "microconstituent_I": "network"}
{"micrograph": 62, "path": "micrograph62.tif", "sample": null, "label": null, "T_C": null, "t_h": null, "cool": null, "mag": "4910X", "detector": "SE", "um_per_px": 0.03875968992248062, "S": {"n": 76, "mean_um": 0.40621480646839914, "median_um": 0.2660334309138643, "area_fraction": 0.6458901915561535}, "I": {"n_chords": 2349, "mean_chord_um": 0.41792483029229, "d_um": 0.5321184206548755}, "microconstituent_I": "pearlite+spheroidite"}
{"micrograph": 65, "path": "micrograph65.tif", "sample": 12, "label": "AC1 800C 90M WQ", "T_C": 800.0, "t_h": 1.5, "cool": "WQ", "mag": "98X", "detector": "SE", "um_per_px": 1.941747572815534, "S": {"n": 52, "mean_um": 35.93848703765904, "median_um": 16.314662846189957, "area_fraction": 0.7586168236273945}, "I": {"n_chords": 2222, "mean_chord_um": 29.185637010302973, "d_um": 37.16030717980387}, "microconstituent_I": "network"}
{"micrograph": 68, "path": "micrograph68.tif", "sample": 7, "label": "AC1 800C 3H WQ", "T_C": 800.0, "t_h": 3.0, "cool": "WQ", "mag": "4910X", "detector": "SE", "um_per_px": 0.03875968992248062, "S": {"n": 1230, "mean_um": 0.2882160200623311, "median_um": 0.24740606536522958, "area_fraction": 0.21628547632775963}, "I": {"n_chords": 2371, "mean_chord_um": 0.3345986222409672, "d_um": 0.4260241974511018}, "microconstituent_I": "spheroidite"}
{"micrograph": 69, "path": "micrograph69.tif", "sample": 35, "label": "AC1 970C 90M FC", "T_C": 970.0, "t_h": 1.5, "cool": "FC", "mag": "982X", "detector": "SE", "um_per_px": 0.1941747572815534, "S": {"n": 1088, "mean_um": 1.6000222416211554, "median_um": 1.2775776004814643, "area_fraction": 0.30782241014799155}, "I": {"n_chords": 2240, "mean_chord_um": 1.266990291262136, "d_um": 1.6131821416304735}, "microconstituent_I": "spheroidite"}
{"micrograph": 70, "path": "micrograph70.tif", "sample": 7, "label": "AC1 800C 3H WQ", "T_C": 800.0, "t_h": 3.0, "cool": "WQ", "mag": "98X", "detector": "BSE", "um_per_px": 1.941747572815534, "S": {"n": 1, "mean_um": 9.550467493914436, "median_um": 9.550467493914436, "area_fraction": 0.9836120187071561}, "I": {"n_chords": 925, "mean_chord_um": 83.42167410128576, "d_um": 106.2157743537662}, "microconstituent_I": "network"}
{"micrograph": 71, "path": "micrograph71.tif", "sample": 44, "label": "IN1 Etched Sample", "T_C": null, "t_h": null, "cool": null, "mag": "982X", "detector": "SE", "um_per_px": 0.1941747572815534, "S": {"n": 6, "mean_um": 1.0207834682991748, "median_um": 0.9295742455955712, "area_fraction": 0.9069575245050933}, "I": {"n_chords": 2764, "mean_chord_um": 1.8981917300099758, "d_um": 2.4168527741379524}, "microconstituent_I": "pearlite+spheroidite"}
{"micrograph": 72, "path": "micrograph72.tif", "sample": 37, "label": "AC1 970C 3H Q", "T_C": 970.0, "t_h": 3.0, "cool": "Q", "mag": "98X", "detector": "SE", "um_per_px": 1.941747572815534, "S": {"n": 75, "mean_um": 31.255964080030804, "median_um": 16.100698227790392, "area_fraction": 0.6955922865013774}, "I": {"n_chords": 2098, "mean_chord_um": 28.116467833442854, "d_um": 35.79899870381363}, "microconstituent_I": "network"}
{"micrograph": 74, "path": "micrograph74.tif", "sample": 44, "label": "IN1 Etched Sample", "T_C": null, "t_h": null, "cool": null, "mag": "11785X", "detector": "SE", "um_per_px": 0.016129032258064516, "S": {"n": 75, "mean_um": 0.15909041929425707, "median_um": 0.09968366503824247, "area_fraction": 0.4982926516753155}, "I": {"n_chords": 2081, "mean_chord_um": 0.18919254080699416, "d_um": 0.24088742452438597}, "microconstituent_I": "pearlite"}
{"micrograph": 75, "path": "micrograph75.tif", "sample": 37, "label": "AC1 970C 3H Q", "T_C": 970.0, "t_h": 3.0, "cool": "Q", "mag": "982X", "detector": "SE", "um_per_px": 0.1941747572815534, "S": {"n": 665, "mean_um": 1.2478846078197325, "median_um": 1.1384912898708812, "area_fraction": 0.08487411108975591}, "I": {"n_chords": 574, "mean_chord_um": 1.0747268360339637, "d_um": 1.3683847074265458}, "microconstituent_I": "spheroidite"}
{"micrograph": 76, "path": "micrograph76.tif", "sample": 6, "label": "AC1 800C 24H WQ", "T_C": 800.0, "t_h": 24.0, "cool": "WQ", "mag": "1964X", "detector": "SE", "um_per_px": 0.0970873786407767, "S": {"n": 1210, "mean_um": 0.7131173373572928, "median_um": 0.6000375953758285, "area_fraction": 0.22029277980652187}, "I": {"n_chords": 2362, "mean_chord_um": 0.7373626102611741, "d_um": 0.9388392341936685}, "microconstituent_I": "spheroidite"}
{"micrograph": 80, "path": "micrograph80.tif", "sample": 47, "label": "SIS_XL.TIF", "T_C": null, "t_h": null, "cool": null, "mag": "98X", "detector": "BSE", "um_per_px": 1.941747572815534, "S": {"n": 408, "mean_um": 16.51386489465173, "median_um": 11.172092022818624, "area_fraction": 0.5619962841950157}, "I": {"n_chords": 2401, "mean_chord_um": 14.26832670853164, "d_um": 18.16699780250339}, "microconstituent_I": "network"}
{"micrograph": 82, "path": "micrograph82.tif", "sample": 6, "label": "AC1 800C 24H WQ", "T_C": 800.0, "t_h": 24.0, "cool": "WQ", "mag": "1964X", "detector": "SE", "um_per_px": 0.0970873786407767, "S": {"n": 1290, "mean_um": 0.7450467547516328, "median_um": 0.6099562441081765, "area_fraction": 0.25774553142417833}, "I": {"n_chords": 2130, "mean_chord_um": 0.7026756005287388, "d_um": 0.8946743617137184}, "microconstituent_I": "spheroidite"}
{"micrograph": 86, "path": "micrograph86.tif", "sample": 37, "label": "AC1 970C 3H Q", "T_C": 970.0, "t_h": 3.0, "cool": "Q", "mag": "118X", "detector": "SE", "um_per_px": 1.6129032258064515, "S": {"n": 100, "mean_um": 19.186203186121606, "median_um": 8.728252225493563, "area_fraction": 0.6468800051252482}, "I": {"n_chords": 1989, "mean_chord_um": 22.832838677240954, "d_um": 29.071673122421686}, "microconstituent_I": "network"}
{"micrograph": 88, "path": "micrograph88.tif", "sample": 24, "label": "AC1 970C 24H WQ", "T_C": 970.0, "t_h": 24.0, "cool": "WQ", "mag": "118X", "detector": "BSE", "um_per_px": 1.6129032258064515, "S": {"n": 0, "mean_um": null, "median_um": null, "area_fraction": 0.999862258953168}, "I": {"n_chords": 19, "mean_chord_um": 232.59762308998302, "d_um": 296.15249172957095}, "microconstituent_I": "network"}
{"micrograph": 89, "path": "micrograph89.tif", "sample": 47, "label": "SIS_XL.TIF", "T_C": null, "t_h": null, "cool": null, "mag": "98X", "detector": "SE", "um_per_px": 1.941747572815534, "S": {"n": 258, "mean_um": 14.77344542495387, "median_um": 11.172092022818624, "area_fraction": 0.6705458389390736}, "I": {"n_chords": 2485, "mean_chord_um": 15.442558262194527, "d_um": 19.662075851302788}, "microconstituent_I": "network"}
{"micrograph": 90, "path": "micrograph90.tif", "sample": 24, "label": "AC1 970C 24H WQ", "T_C": 970.0, "t_h": 24.0, "cool": "WQ", "mag": "982X", "detector": "BSE", "um_per_px": 0.1941747572815534, "S": {"n": 0, "mean_um": null, "median_um": null, "area_fraction": 0.9964763918252291}, "I": {"n_chords": 209, "mean_chord_um": 25.067125005806663, "d_um": 31.916454830212686}, "microconstituent_I": "spheroidite"}
{"micrograph": 91, "path": "micrograph91.tif", "sample": 47, "label": "SIS_XL.TIF", "T_C": null, "t_h": null, "cool": null, "mag": "14731X", "detector": "SE", "um_per_px": 0.012987012987012988, "S": {"n": 15, "mean_um": 0.11883585905758566, "median_um": 0.08669585945616294, "area_fraction": 0.8130661797680825}, "I": {"n_chords": 2382, "mean_chord_um": 0.18628894195644827, "d_um": 0.23719044764582334}, "microconstituent_I": "pearlite"}
{"micrograph": 95, "path": "micrograph95.tif", "sample": 19, "label": "AC1 900C 90M WQ", "T_C": 900.0, "t_h": 1.5, "cool": "WQ", "mag": "118X", "detector": "SE", "um_per_px": 1.6129032258064515, "S": {"n": 57, "mean_um": 36.05848203909627, "median_um": 19.853489499995767, "area_fraction": 0.7000704721634954}, "I": {"n_chords": 2664, "mean_chord_um": 16.466870095902355, "d_um": 20.96627018411978}, "microconstituent_I": "network"}
{"micrograph": 97, "path": "micrograph97.tif", "sample": 6, "label": "AC1 800C 24H WQ", "T_C": 800.0, "t_h": 24.0, "cool": "WQ", "mag": "98X", "detector": "SE", "um_per_px": 1.941747572815534, "S": {"n": 1062, "mean_um": 14.466243655227071, "median_um": 10.955137544616626, "area_fraction": 0.23214811967454674}, "I": {"n_chords": 1389, "mean_chord_um": 10.288885627013917, "d_um": 13.100216051571358}, "microconstituent_I": "network"}
{"micrograph": 98, "path": "micrograph98.tif", "sample": 20, "label": "AC1 900C 24H Q", "T_C": 900.0, "t_h": 24.0, "cool": "Q", "mag": "1964X", "detector": "SE", "um_per_px": 0.0970873786407767, "S": {"n": 590, "mean_um": 0.9533792478724396, "median_um": 0.7266816152445739, "area_fraction": 0.30882503683772183}, "I": {"n_chords": 1834, "mean_chord_um": 0.7284200273157511, "d_um": 0.9274531839554817}, "microconstituent_I": "spheroidite"}
{"micrograph": 99, "path": "micrograph99.tif", "sample": 41, "label": "AC1 IS1010H 35X etched", "T_C": null, "t_h": null, "cool": null, "mag": "", "detector": "BSE", "um_per_px": 0.07751937984496124, "S": {"n": 85, "mean_um": 1.2121828698587327, "median_um": 0.9740386533820492, "area_fraction": 0.7294861938625152}, "I": {"n_chords": 1428, "mean_chord_um": 1.768234425553167, "d_um": 2.2513859949763564}, "microconstituent_I": "martensite"}
{"micrograph": 104, "path": "micrograph104.tif", "sample": 29, "label": "AC1 970C 90M AR", "T_C": 970.0, "t_h": 1.5, "cool": "AR", "mag": "982X", "detector": "SE", "um_per_px": 0.1941747572815534, "S": {"n": 896, "mean_um": 1.346668127136206, "median_um": 1.200075190751657, "area_fraction": 0.14717150361970657}, "I": {"n_chords": 1116, "mean_chord_um": 1.1852315829766504, "d_um": 1.5090837211149266}, "microconstituent_I": "spheroidite"}
{"micrograph": 106, "path": "micrograph106.png", "sample": 37, "label": "AC1 970C 3H Q", "T_C": 970.0, "t_h": 3.0, "cool": "Q", "mag": "1964X", "detector": null, "um_per_px": 0.0970873786407767, "S": {"n": 535, "mean_um": 0.753443846861281, "median_um": 0.6197161637303809, "area_fraction": 0.10706323275033634}, "I": {"n_chords": 781, "mean_chord_um": 0.6230498613925388, "d_um": 0.7932917218667425}, "microconstituent_I": "spheroidite"}
{"micrograph": 107, "path": "micrograph107.png", "sample": 40, "label": "AC1 970C 90M Q", "T_C": 970.0, "t_h": 1.5, "cool": "Q", "mag": "1964X", "detector": "SE", "um_per_px": 0.0970873786407767, "S": {"n": 590, "mean_um": 0.5850219885919954, "median_um": 0.5196157188450115, "area_fraction": 0.06470305592927157}, "I": {"n_chords": 639, "mean_chord_um": 0.5840436361426379, "d_um": 0.7436274533877214}, "microconstituent_I": "spheroidite"}
{"micrograph": 109, "path": "micrograph109.tif", "sample": null, "label": null, "T_C": null, "t_h": null, "cool": null, "mag": "4910X", "detector": "SE", "um_per_px": 0.03875968992248062, "S": {"n": 200, "mean_um": 0.5283901723302397, "median_um": 0.2965593183617409, "area_fraction": 0.4967678903196874}, "I": {"n_chords": 2025, "mean_chord_um": 0.4568858263948703, "d_um": 0.5817251015949533}, "microconstituent_I": "pearlite+spheroidite"}
{"micrograph": 111, "path": "micrograph111.tif", "sample": 35, "label": "AC1 970C 90M FC", "T_C": 970.0, "t_h": 1.5, "cool": "FC", "mag": "4910X", "detector": "SE", "um_per_px": 0.03875968992248062, "S": {"n": 384, "mean_um": 0.5095231528217067, "median_um": 0.32728746090269395, "area_fraction": 0.42335191235825487}, "I": {"n_chords": 2127, "mean_chord_um": 0.4380920100735104, "d_um": 0.5577960714581087}, "microconstituent_I": "pearlite+spheroidite"}
{"micrograph": 112, "path": "micrograph112.tif", "sample": null, "label": null, "T_C": null, "t_h": null, "cool": null, "mag": "49X", "detector": "SE", "um_per_px": 3.875968992248062, "S": {"n": 25, "mean_um": 25.351725670894847, "median_um": 19.063917671960986, "area_fraction": 0.8757319495163047}, "I": {"n_chords": 2846, "mean_chord_um": 43.11913361334009, "d_um": 54.90098605122378}, "microconstituent_I": "network"}
{"micrograph": 113, "path": "micrograph113.tif", "sample": 7, "label": "AC1 800C 3H WQ", "T_C": 800.0, "t_h": 3.0, "cool": "WQ", "mag": "98X", "detector": "BSE", "um_per_px": 1.941747572815534, "S": {"n": 3, "mean_um": 8.927459868409038, "median_um": 9.033837847924811, "area_fraction": 0.9816452046896021}, "I": {"n_chords": 916, "mean_chord_um": 83.15385593759274, "d_um": 105.8747776769539}, "microconstituent_I": "network"}
{"micrograph": 114, "path": "micrograph114.tif", "sample": 47, "label": "SIS_XL.TIF", "T_C": null, "t_h": null, "cool": null, "mag": "491X", "detector": "SE", "um_per_px": 0.3875968992248062, "S": {"n": 51, "mean_um": 2.538779377748277, "median_um": 2.0042181960567484, "area_fraction": 0.814526875520533}, "I": {"n_chords": 2666, "mean_chord_um": 2.9141006181778004, "d_um": 3.710348144401159}, "microconstituent_I": "martensite"}
{"micrograph": 119, "path": "micrograph119.tif", "sample": 35, "label": "AC1 970C 90M FC", "T_C": 970.0, "t_h": 1.5, "cool": "FC", "mag": "", "detector": "SE", "um_per_px": 0.07751937984496124, "S": {"n": 434, "mean_um": 0.9562954575401036, "median_um": 0.5867750051209675, "area_fraction": 0.43201998846819145}, "I": {"n_chords": 2116, "mean_chord_um": 0.7691856801629519, "d_um": 0.9793576252274834}, "microconstituent_I": "pearlite+spheroidite"}
{"micrograph": 121, "path": "micrograph121.tif", "sample": 42, "label": "ET Gyro", "T_C": null, "t_h": null, "cool": null, "mag": "", "detector": "SE", "um_per_px": 1.941747572815534, "S": {"n": 3, "mean_um": 9.768708238549184, "median_um": 7.899862029375183, "area_fraction": 0.25039720673970145}, "I": {"n_chords": 790, "mean_chord_um": 28.423251812707385, "d_um": 36.18960819790444}, "microconstituent_I": "pearlite"}
{"micrograph": 122, "path": "micrograph122.tif", "sample": 17, "label": "AC1 800C 85H Q", "T_C": 800.0, "t_h": 85.0, "cool": "Q", "mag": "1964X", "detector": "SE", "um_per_px": 0.0970873786407767, "S": {"n": 921, "mean_um": 0.5798183940581207, "median_um": 0.4899286450524583, "area_fraction": 0.11100326734576206}, "I": {"n_chords": 991, "mean_chord_um": 0.6254347378836715, "d_um": 0.7963282409245618}, "microconstituent_I": "spheroidite"}
{"micrograph": 124, "path": "micrograph124.tif", "sample": 14, "label": "AC1 800C 3H Q", "T_C": 800.0, "t_h": 3.0, "cool": "Q", "mag": "1964X", "detector": "SE", "um_per_px": 0.0970873786407767, "S": {"n": 943, "mean_um": 0.5413421120313058, "median_um": 0.4899286450524583, "area_fraction": 0.09218079313216734}, "I": {"n_chords": 681, "mean_chord_um": 0.5246425160030224, "d_um": 0.6679955982243986}, "microconstituent_I": "spheroidite"}
{"micrograph": 127, "path": "micrograph127.tif", "sample": null, "label": null, "T_C": null, "t_h": null, "cool": null, "mag": "49X", "detector": "SE", "um_per_px": 3.875968992248062, "S": {"n": 57, "mean_um": 41.84409140292421, "median_um": 25.502033497982715, "area_fraction": 0.8256999167147159}, "I": {"n_chords": 2526, "mean_chord_um": 54.65177656250959, "d_um": 69.58480310941755}, "microconstituent_I": "network"}
{"micrograph": 128, "path": "micrograph128.tif", "sample": null, "label": null, "T_C": null, "t_h": null, "cool": null, "mag": "49X", "detector": "SE", "um_per_px": 3.875968992248062, "S": {"n": 8, "mean_um": 23.070022821800265, "median_um": 24.737585520819366, "area_fraction": 0.9306233583189186}, "I": {"n_chords": 3258, "mean_chord_um": 32.22122289320028, "d_um": 41.02533516734853}, "microconstituent_I": "network"}
{"micrograph": 130, "path": "micrograph130.tif", "sample": 47, "label": "SIS_XL.TIF", "T_C": null, "t_h": null, "cool": null, "mag": "24551X", "detector": "SE", "um_per_px": 0.007751937984496124, "S": {"n": 5, "mean_um": 0.1253585594649545, "median_um": 0.10925156030923919, "area_fraction": 0.4343583829841758}, "I": {"n_chords": 2880, "mean_chord_um": 0.06345553402239448, "d_um": 0.08079409524960018}, "microconstituent_I": "pearlite"}
{"micrograph": 133, "path": "micrograph133.tif", "sample": 4, "label": "AC1 1000C 5M WQ", "T_C": 1000.0, "t_h": 0.08333333333333333, "cool": "WQ", "mag": "98X", "detector": "SE", "um_per_px": 1.941747572815534, "S": {"n": 228, "mean_um": 26.15973863231556, "median_um": 12.00075190751657, "area_fraction": 0.5056313665193157}, "I": {"n_chords": 2156, "mean_chord_um": 15.411495577931083, "d_um": 19.622525613332947}, "microconstituent_I": "network"}
{"micrograph": 135, "path": "micrograph135.tif", "sample": 26, "label": "AC1 970C 3H WQ", "T_C": 970.0, "t_h": 3.0, "cool": "WQ", "mag": "1473X", "detector": null, "um_per_px": 0.12987012987012986, "S": {"n": 380, "mean_um": 0.9206575048082221, "median_um": 0.8092815939406006, "area_fraction": 0.06712793900954578}, "I": {"n_chords": 535, "mean_chord_um": 0.854715378079864, "d_um": 1.0882574188645486}, "microconstituent_I": "spheroidite"}
{"micrograph": 137, "path": "micrograph137.tif", "sample": null, "label": null, "T_C": null, "t_h": null, "cool": null, "mag": "4910X", "detector": "SE", "um_per_px": 0.03875968992248062, "S": {"n": 170, "mean_um": 0.3542963302466151, "median_um": 0.2568818957481412, "area_fraction": 0.6650329937856365}, "I": {"n_chords": 2421, "mean_chord_um": 0.421665722089341, "d_um": 0.5368814720234562}, "microconstituent_I": "pearlite+spheroidite"}
{"micrograph": 138, "path": "micrograph138.tif", "sample": 27, "label": "AC1 970C 48H WQ", "T_C": 970.0, "t_h": 48.0, "cool": "WQ", "mag": "491X", "detector": "SE", "um_per_px": 0.3875968992248062, "S": {"n": 358, "mean_um": 3.5602515882487724, "median_um": 2.2300881363378267, "area_fraction": 0.5356108655262989}, "I": {"n_chords": 2219, "mean_chord_um": 3.5589395320889707, "d_um": 4.531382549576934}, "microconstituent_I": "spheroidite"}
{"micrograph": 148, "path": "micrograph148.tif", "sample": 19, "label": "AC1 900C 90M WQ", "T_C": 900.0, "t_h": 1.5, "cool": "WQ", "mag": "3437X", "detector": "SE", "um_per_px": 0.05555555555555555, "S": {"n": 1255, "mean_um": 0.39003704416238916, "median_um": 0.3317122956356581, "area_fraction": 0.19858094688961497}, "I": {"n_chords": 1511, "mean_chord_um": 0.3722332524450327, "d_um": 0.47394209687840233}, "microconstituent_I": "spheroidite"}
{"micrograph": 150, "path": "micrograph150.tif", "sample": 35, "label": "AC1 970C 90M FC", "T_C": 970.0, "t_h": 1.5, "cool": "FC", "mag": "98X", "detector": "SE", "um_per_px": 1.941747572815534, "S": {"n": 6, "mean_um": 29.28841778184374, "median_um": 10.039820430883653, "area_fraction": 0.9534371196104812}, "I": {"n_chords": 1398, "mean_chord_um": 54.53282775671209, "d_um": 69.43335278607714}, "microconstituent_I": "network"}
{"micrograph": 152, "path": "micrograph152.png", "sample": 37, "label": "AC1 970C 3H Q", "T_C": 970.0, "t_h": 3.0, "cool": "Q", "mag": "1964X", "detector": null, "um_per_px": 0.0970873786407767, "S": {"n": 453, "mean_um": 0.7382726393277959, "median_um": 0.6387888002407321, "area_fraction": 0.0804311615093856}, "I": {"n_chords": 571, "mean_chord_um": 0.6507064764592861, "d_um": 0.8285052178432435}, "microconstituent_I": "spheroidite"}
{"micrograph": 154, "path": "micrograph154.tif", "sample": 24, "label": "AC1 970C 24H WQ", "T_C": 970.0, "t_h": 24.0, "cool": "WQ", "mag": "1473X", "detector": "BSE", "um_per_px": 0.12987012987012986, "S": {"n": 0, "mean_um": null, "median_um": null, "area_fraction": 0.9992856685245691}, "I": {"n_chords": 197, "mean_chord_um": 16.372865712967233, "d_um": 20.846580086388354}, "microconstituent_I": "spheroidite"}
{"micrograph": 156, "path": "micrograph156.png", "sample": 36, "label": "AC1 970C 24H Q", "T_C": 970.0, "t_h": 24.0, "cool": "Q", "mag": "1964X", "detector": "SE", "um_per_px": 0.0970873786407767, "S": {"n": 376, "mean_um": 0.9225411413781418, "median_um": 0.563925123038186, "area_fraction": 0.4524601191620219}, "I": {"n_chords": 2096, "mean_chord_um": 0.7080986437411991, "d_um": 0.9015791947846306}, "microconstituent_I": "spheroidite"}
{"micrograph": 157, "path": "micrograph157.tif", "sample": 42, "label": "ET Gyro", "T_C": null, "t_h": null, "cool": null, "mag": "", "detector": "SE", "um_per_px": 3.875968992248062, "S": {"n": 24, "mean_um": 51.89008630893026, "median_um": 44.81517315254563, "area_fraction": 0.9174130309436863}, "I": {"n_chords": 2001, "mean_chord_um": 73.91265607506324, "d_um": 94.10851657118019}, "microconstituent_I": "network"}
{"micrograph": 160, "path": "micrograph160.tif", "sample": 28, "label": "AC1 970C 8H WQ", "T_C": 970.0, "t_h": 8.0, "cool": "WQ", "mag": "1473X", "detector": "SE", "um_per_px": 0.12987012987012986, "S": {"n": 467, "mean_um": 1.2717971036162226, "median_um": 0.9830386449429195, "area_fraction": 0.19031648407969762}, "I": {"n_chords": 1378, "mean_chord_um": 1.0040902493732682, "d_um": 1.278447411985036}, "microconstituent_I": "spheroidite"}
{"micrograph": 161, "path": "micrograph161.tif", "sample": 21, "label": "AC1 900C 3H Q", "T_C": 900.0, "t_h": 3.0, "cool": "Q", "mag": "1964X", "detector": "SE", "um_per_px": 0.0970873786407767, "S": {"n": 863, "mean_um": 0.8054566425554378, "median_um": 0.6387888002407321, "area_fraction": 0.29698891665065025}, "I": {"n_chords": 1792, "mean_chord_um": 0.7516145110957004, "d_um": 0.9569853179238315}, "microconstituent_I": "spheroidite"}
{"micrograph": 162, "path": "micrograph162.tif", "sample": 27, "label": "AC1 970C 48H WQ", "T_C": 970.0, "t_h": 48.0, "cool": "WQ", "mag": "491X", "detector": "SE", "um_per_px": 0.3875968992248062, "S": {"n": 140, "mean_um": 3.0726283474897595, "median_um": 2.2300881363378267, "area_fraction": 0.7178006278429111}, "I": {"n_chords": 2206, "mean_chord_um": 3.7840772523139856, "d_um": 4.8180367979789445}, "microconstituent_I": "spheroidite"}
{"micrograph": 166, "path": "micrograph166.tif", "sample": null, "label": null, "T_C": null, "t_h": null, "cool": null, "mag": "4910X", "detector": "SE", "um_per_px": 0.03875968992248062, "S": {"n": 145, "mean_um": 0.49281204267595013, "median_um": 0.23142718300162196, "area_fraction": 0.4719616887692998}, "I": {"n_chords": 1928, "mean_chord_um": 0.4302566824278684, "d_um": 0.5478198224537206}, "microconstituent_I": "pearlite+spheroidite"}
{"micrograph": 168, "path": "micrograph168.tif", "sample": 41, "label": "AC1 IS1010H 35X etched", "T_C": null, "t_h": null, "cool": null, "mag": "98X", "detector": "BSE", "um_per_px": 1.941747572815534, "S": {"n": 43, "mean_um": 12.68748922851245, "median_um": 9.798572901049166, "area_fraction": 0.8944807482862451}, "I": {"n_chords": 2726, "mean_chord_um": 15.181388855252193, "d_um": 19.329544634508775}, "microconstituent_I": "martensite"}
{"micrograph": 169, "path": "micrograph169.tif", "sample": 17, "label": "AC1 800C 85H Q", "T_C": 800.0, "t_h": 85.0, "cool": "Q", "mag": "1964X", "detector": "SE", "um_per_px": 0.0970873786407767, "S": {"n": 1051, "mean_um": 0.6286665073563162, "median_um": 0.5253899397869912, "area_fraction": 0.15353642129540648}, "I": {"n_chords": 1311, "mean_chord_um": 0.5750446187228307, "d_um": 0.7321695485450622}, "microconstituent_I": "spheroidite"}
{"micrograph": 170, "path": "micrograph170.tif", "sample": 6, "label": "AC1 800C 24H WQ", "T_C": 800.0, "t_h": 24.0, "cool": "WQ", "mag": "1964X", "detector": "SE", "um_per_px": 0.0970873786407767, "S": {"n": 1183, "mean_um": 0.7102799154890919, "median_um": 0.6000375953758285, "area_fraction": 0.20927029277980652}, "I": {"n_chords": 1789, "mean_chord_um": 0.6899770441804556, "d_um": 0.8785060576100365}, "microconstituent_I": "spheroidite"}
